Repository: seyedali1996lb-svg/battery-intelligence-platform

# Battery Intelligence Platform

**An open-source battery analytics platform for degradation analysis, state-of-health estimation, remaining useful life prediction, and lifecycle intelligence using public battery datasets.**
---

## Why this project exists

A cycling battery — whether it's in a lab, a vehicle, or a stationary storage site — generates a lot of data over its life: voltage, current, capacity, temperature, cycle after cycle. The hard part isn't collecting that data. It's turning it into something useful: is this cell degrading faster than expected? How many cycles does it have left? Is it worth keeping in first-life service, or does the math favour replacement?

That translation is harder than it looks. A few specific problems come up repeatedly:

### Why the validation methodology matters for testing

A battery testing lab's core deliverable is a number someone else will make a high-stakes decision with. The [Validation](#validation) section of this README reproduces a concrete demonstration of why the *method* used to produce that number matters: the same GBRT model on the same 4 NASA cells reports **R² ≈ 1.00** with a naive random row-split and **R² = 0.958** with leave-cell-out. The ≈ 1.00 is real, not a computation error, but it answers the wrong question. It measures how well the model interpolates between cycles of cells it has already partly seen, not how well it generalizes to a cell it has never seen before. The latter is what matters when the model gets applied to a new cell coming off a test stand.

The same discipline applies to *labels*, not just splits. A row whose cell never reaches end-of-life in the data carries an **extrapolated** RUL label — a closed-form projection, not a measurement. Training a model on such labels and scoring it against them measures formula recovery, not forecasting skill. An earlier evaluation setup did exactly that on the Severson fleet and reported RUL R² = 0.999; the fix (per-row label provenance, observed-only scoring, and a formula baseline the model must beat) is now part of the default evaluation described below.

`batlab.validation.run_lco` uses leave-cell-out by default, scores RUL only on rows with *observed* end-of-life labels, and reports the formula baseline alongside the model.

---

## Methodology

Every result this platform produces falls into exactly one of five categories, and the intent is that it's never ambiguous which one you're looking at:

| Category | Examples here | How it's produced |
|---|---|---|
| **Measured** | Voltage, current, capacity, temperature, cycle count | Read directly from the five public datasets' raw files into the standardized schema — never modified |
| **Derived** | SOH, capacity fade rate, resistance growth, dQ/dV peaks, knee point | Deterministic engineering formulas applied to measured data — the exact formula behind each one is documented in [`METHODOLOGY.md`](METHODOLOGY.md) |
| **Predicted (ML)** | RUL point estimate, RUL quantile interval | GBRT / quantile models trained on engineered features, always leave-cell-out validated |
| **Simulated** | PVGIS-driven solar yield in the Solar + Storage Sizing calculator, PyBaMM-based physics capacity projection | Physics-based or third-party-API-driven simulation of a process, not a direct sensor reading |
| **Illustrative assumption** | Second-life resale value, install-cost presets used in payback/NPV calculations | Values with no citation are labeled `"Illustrative — not sourced"` in the UI, explicitly distinct from `"Cited estimate"` values that do have one |

### Option 1: Streamlit Community Cloud (Fastest for Dashboard)

To host the interactive dashboard for free on Streamlit Cloud:

1. Push or fork this repository to your GitHub account.
2. Visit [share.streamlit.io](https://share.streamlit.io/) and log in with GitHub.
3. Click **"New app"**, select your repository, branch (`master`), and set:
   - **Main file path:** `app/main.py`
4. *(Optional)* Under **Advanced settings**, add environment secrets such as:
   ```toml
   ANTHROPIC_API_KEY = "your-claude-api-key"
   ```
5. Click **Deploy**.

The configured entry point must remain `app/main.py`. The file bootstraps the repository root before importing `_paths.py`, so it works with Streamlit Cloud's script execution model (where only `app/` is initially on `sys.path`) as well as local launches from any working directory. The shared UI helpers load widget re-exports only after their helper definitions, preventing a circular import during Cloud startup. If an older deployment reports `ModuleNotFoundError: No module named '_paths'` or an import traceback ending in `_ui_helpers.py`/`_pack_builder.py`, redeploy the latest revision and verify that the main file path is exactly `app/main.py`. Streamlit Cloud may keep an old process alive briefly; use **Manage app → Reboot app** after confirming the deployment points to the latest `master` revision.

---

File: data/raw/oxford/cell15_checkpoints.csv
checkpoint_index,checkpoint_label,capacity_ah,soh_pct
0,BoL,3.1354545662630002,100.0
1,BoL,2.952618326509,94.16874855335844
2,RPT1,3.08211850326,98.29893682476258
3,RPT2,3.040256162526,96.96380854114997
4,RPT3,2.996439345388,95.56634555095194
5,RPT4,2.968880184041,94.68739288987587
6,RPT5,2.92321370133,93.23093795659874
7,RPT6,2.891680018735,92.2252246882804
8,RPT7,2.858278323288,91.15993432156941
9,RPT8,2.824530482016,90.0836042214582
10,RPT9,2.793213093936,89.08478929946985
11,RPT10,2.802840938684,89.39185306150277
12,RPT11,2.762134156897,88.09357936859078
13,RPT12,2.73640880276,87.27311287503031

File: data/raw/oxford/cell9_checkpoints.csv
checkpoint_index,checkpoint_label,capacity_ah,soh_pct
0,BoL,3.123595078541,100.0
1,BoL,2.9540706946240003,94.57277977284487
2,RPT1,3.059576604952,97.9504874358138
3,RPT2,2.982155218585,95.47188875639844
4,RPT3,2.953405496639,94.55148386321912
5,RPT4,2.914368616007,93.30174183038707
6,RPT5,2.879218218001,92.17642317921229
7,RPT6,2.832100168273,90.66796742412099
8,RPT7,2.797464524046,89.55912830265656
9,RPT8,2.771523371311,88.72863804759069
10,RPT9,2.734646199232,87.54803777285134
11,RPT10,2.713211599824,86.86182208646949
12,RPT11,2.688195821147,86.06095712004482
13,RPT12,2.663784504039,85.27944362376276
